Repository: LabosFisicaUBA/Practica_SC_YBCO

# Practica_SC_YBCO
Practica Experimental con YBCO

File: monocristal_YBCO/lazo_detallado_M(H)_70K.txt
Field (Oe)	Temperature (K)	Long Moment (emu)	Long Reg Fit
0	70.00764	3.69794E-4	0.97726
15.9255	70.00493	-2.53585E-4	0.97612
34.77312	70.00403	-5.41337E-4	0.98923
55.66622	70.00133	-5.36202E-4	0.98892
76.41321	69.99953	-4.83629E-4	0.98775
95.84525	70.00043	-4.47769E-4	0.98752
116.7383	70.00133	-4.45431E-4	0.98724
137.6314	70.00133	-4.63724E-4	0.9876
158.2324	69.99952	-4.49203E-4	0.98731
177.5183	69.99953	-4.74E-4	0.9882
198.2653	70.00223	-4.77647E-4	0.98841
219.0123	69.99861	-4.74761E-4	0.98844
238.2982	69.99953	-4.9251E-4	0.98841
259.0452	70.00223	-4.99977E-4	0.98865
279.646	69.99863	-4.86067E-4	0.98866
298.6397	70.00133	-4.90337E-4	0.98875
319.2407	69.99952	-5.06838E-4	0.98932
339.6955	69.99952	-5.18088E-4	0.98938
358.8352	70.00043	-5.00793E-4	0.98918
379.7285	70.00133	-5.23297E-4	0.98942
400.0371	70.00132	-5.11056E-4	0.98951
420.6379	70.00133	-5.09124E-4	0.98958
439.3395	69.99862	-5.25299E-4	0.98965
460.0865	70.00132	-5.14046E-4	0.98974
480.6873	70.00132	-5.12023E-4	0.98956
500.1194	70.00043	-5.0871E-4	0.98965
1002.43	69.99863	-4.95781E-4	0.99038
3011.382	70.00043	-4.52132E-4	0.98777
5023.402	69.99953	-4.12461E-4	0.98325
7032.062	70.00223	-4.03798E-4	0.97293
9039.552	69.99591	-3.73575E-4	0.96189
11049.96	69.99772	-3.52174E-4	0.94436
13060.08	70.00043	-3.44362E-4	0.9349
15070.2	70.00043	-3.63032E-4	0.92991
17077.4	69.99952	-3.88064E-4	0.92455
19090.88	70.00133	-4.22288E-4	0.92319
21098.37	70.00132	-4.61888E-4	0.92043
23104.41	69.99952	-5.03951E-4	0.9212
25117.74	70.00133	-5.47392E-4	0.92004
27126.69	70.00133	-5.9113E-4	0.91937
29137.83	70.00133	-6.35635E-4	0.91872
31146.05	70.00043	-6.79657E-4	0.91897
33143.32	69.99591	-7.25014E-4	0.91791
31128.53	70.00043	-6.7971E-4	0.91841
29120.3	70.00043	-6.35508E-4	0.91839
27111.35	69.99772	-5.91247E-4	0.91899
25103.13	69.99952	-5.47518E-4	0.9187
23090.52	70.00043	-5.01906E-4	0.92013
21083.04	70.00133	-4.56739E-4	0.91985
19073.35	69.99953	-4.08817E-4	0.92027
17068.05	69.99681	-3.5591E-4	0.91987
15061.44	70.00132	-2.99534E-4	0.91744
13050.44	69.99863	-2.28675E-4	0.91677
11040.62	69.99953	-1.58273E-4	0.91785
9032.831	70.00133	9.57178E-5	0.83928
7026.072	70.00043	1.34728E-4	0.90448
5016.681	70.00043	1.88079E-4	0.94389
3004.953	70.00132	2.90057E-4	0.97457
996.4402	70.00043	2.7291E-4	0.97299
497.9278	69.99772	2.83515E-4	0.9725
480.6874	70.00133	2.66734E-4	0.9722
458.9176	70.00223	2.71781E-4	0.96968
439.6317	70.00043	2.64668E-4	0.97239
421.0763	69.99952	2.60686E-4	0.97242
400.4754	69.99952	2.6543E-4	0.97766
380.0206	70.00133	2.58345E-4	0.97006
359.4197	69.99863	2.55985E-4	0.96533
340.1339	69.99953	2.59035E-4	0.97097
319.679	70.00043	2.56209E-4	0.96075
298.932	70.00133	2.49705E-4	0.97133
280.2305	69.99772	2.57075E-4	0.97778
259.4836	69.99863	2.47229E-4	0.97036
239.0287	70.00043	2.43342E-4	0.97289
219.5967	70.00043	2.46901E-4	0.97283
198.9958	70.00133	2.46675E-4	0.96733
178.2488	70.00132	2.3849E-4	0.96567
159.2551	70.00043	2.37246E-4	0.9638
138.6541	70.00223	2.35732E-4	0.97285
116.7383	69.99953	2.44517E-4	0.97566
97.3063	70.00313	2.46421E-4	0.96779
77.72816	70.00043	2.56394E-4	0.96471
55.81233	69.99952	2.77802E-4	0.96697
36.8186	70.00043	3.30225E-4	0.97267
18.2632	70.00133	5.01308E-4	0.9856
1.60717	69.99771	5.74514E-4	0.98284
-17.24046	70.00223	5.10089E-4	0.98191
-36.96471	69.99863	4.7637E-4	0.98018
-57.12728	70.00043	4.54528E-4	0.9831
-77.72816	69.99863	4.57107E-4	0.98103
-97.01411	70.00043	4.53234E-4	0.97864
-60271.47	69.99863	0.00133	0.91532
-60284.62	70.00043	0.00133	0.91545
-97.89075	70.00313	-2.09045E-4	0.96299
-78.45869	70.00043	-2.45692E-4	0.96864
-56.98117	70.00223	-2.76381E-4	0.96882
-36.6725	70.00313	-3.43743E-4	0.9771
-19.13983	70.00132	-4.98208E-4	0.9823
-1.02274	69.99952	-5.76137E-4	0.98151
19.43205	70.00043	-5.07623E-4	0.98453
37.25692	70.00223	-4.65089E-4	0.98151
57.41949	70.00133	-4.47974E-4	0.97666
78.45869	70.00043	-4.57465E-4	0.9829
97.16021	69.99953	-4.52571E-4	0.97851
118.6377	70.00223	-4.61595E-4	0.98315
138.8003	69.99863	-4.61112E-4	0.97763
159.4011	70.00132	-4.67482E-4	0.98001
178.2488	70.00313	-4.71899E-4	0.97823
198.9958	70.00042	-4.83526E-4	0.97792
219.4506	70.00042	-4.87896E-4	0.9773
239.0287	70.00043	-4.94082E-4	0.97961
259.3374	70.00043	-4.8635E-4	0.97924
280.6688	69.99772	-5.08952E-4	0.97839
299.3704	69.99863	-5.13938E-4	0.98209
319.9712	70.00313	-5.09634E-4	0.97793
339.9877	70.00223	-5.09917E-4	0.98188
359.712	70.00043	-5.231E-4	0.98114
379.7284	70.00043	-5.11741E-4	0.9787
400.9137	69.99953	-5.15968E-4	0.98071
420.7841	70.00132	-5.18126E-4	0.98151
439.4856	69.99863	-5.12763E-4	0.98061
459.9403	70.00043	-5.11702E-4	0.97857
480.5413	69.99772	-5.11157E-4	0.97903
500.4116	70.00132	-5.14603E-4	0.98322

File: monocristal_YBCO/lazos_M_variasT_variasH.txt
Field (Oe)	Temperature (K)	Long Moment (emu)	Long Reg Fit
-2.48379	15.00341	-0.02465	0.99265
5028.37	15.0022	-0.01592	0.99313
15074.29	15.00261	-0.01978	0.99341
30141.58	15.00362	-0.02197	0.99405
60289	15.00443	-0.01404	0.99302
60283.16	15.00362	0.01294	0.98496
30135	15.00321	0.02044	0.99042
15071.37	15.00382	0.0188	0.99173
5027.493	15.00402	0.01469	0.99256
3.50653	15.0022	0.0273	0.99309
-2.92211	20.00288	-0.01632	0.99249
5028.808	20.00103	-0.01185	0.99312
15074.29	20.00177	-0.01604	0.99352
30145.23	20.00214	-0.01615	0.99424
60296.3	20.00621	-0.00817	0.98716
60277.32	20.00436	0.00707	0.97688
30135.74	20.00288	0.01459	0.9894
15071.96	20.00399	0.01508	0.99133
5028.808	20.00399	0.01085	0.99232
3.65264	20.00103	0.01851	0.99315
-3.06821	25.00187	-0.01116	0.99241
5029.1	24.99955	-0.00928	0.993
15075.17	24.99955	-0.0131	0.99367
30142.31	25.00129	-0.01145	0.99424
60296.3	25.00303	-0.00497	0.97664
60283.16	25.00478	0.00348	0.95822
30135.74	25.00245	0.00998	0.98751
15071.67	25.00361	0.01222	0.99099
5028.808	25.00245	0.00849	0.99218
3.36042	25.00129	0.01293	0.99325
-2.92211	29.9999	-0.00775	0.99223
5028.954	30.00032	-0.00761	0.99294
15075.17	30.00032	-0.01057	0.99385
30144.5	29.99949	-0.00786	0.99316
60296.3	30.00074	-0.0028	0.95612
60280.24	30.00074	0.00123	0.89696
30138.66	30.00116	0.00623	0.9837
15073.13	30.00116	0.00976	0.99043
5027.785	30.00032	0.00687	0.99183
2.48379	30.00032	0.00907	0.99309
-3.06821	34.99974	-0.0056	0.99193
5028.808	34.99974	-0.00635	0.9929
15075.17	34.99974	-0.00826	0.99402
30142.31	35.00031	-0.00509	0.98994
60289	35.00031	-0.00176	0.93187
60281.69	35.00088	-8.35767E-4	0.9514
30138.66	35.00088	0.00379	0.97711
15071.96	35.00088	0.00719	0.98936
5027.785	35.00031	0.00567	0.99158
3.50653	34.99974	0.00655	0.99279
-3.21432	40.00164	-0.00406	0.99154
5029.1	39.99942	-0.00533	0.99276
15074.88	39.99942	-0.00606	0.99401
30142.31	39.99942	-0.00305	0.9842
60287.55	39.99868	-0.00139	0.92782
60278.77	40.0009	-0.00104	0.92457
30138.66	40.0009	0.00197	0.96533
15072.25	40.00164	0.00508	0.98856
5027.493	39.99942	0.00472	0.99093
3.50653	40.00016	0.00483	0.99276
-3.21432	44.99989	-0.00307	0.99113
5028.954	45.00082	-0.00445	0.99149
15074.29	44.99989	-0.0041	0.99208
30141.58	44.99895	-0.00168	0.989
60296.3	44.99989	-7.391E-4	0.9719
60278.77	44.99989	-6.49801E-4	0.97298
30135.74	44.99989	8.54256E-4	0.97755
15071.37	44.99989	0.00348	0.99162
5027.785	44.99895	0.00394	0.99244
2.48379	44.99895	0.00358	0.99243
-3.21432	49.99972	-0.00233	0.99057
5029.1	49.99972	-0.00356	0.99112
15074.29	49.99972	-0.00249	0.99155
30141.58	50.00087	-9.40909E-4	0.98688
60296.3	49.99741	-6.6939E-4	0.97884
60283.16	50.00087	-6.71805E-4	0.97691
30139.39	50.00087	1.87451E-4	0.91664
15073.13	50.00087	0.00201	0.98916
5027.785	50.00087	0.00313	0.99187
3.79874	49.99856	0.00272	0.99154
-3.21432	55.00112	-0.00174	0.98967
5029.1	54.99889	-0.00266	0.99162
15075.17	55.00056	-0.00145	0.99271
30142.31	54.99833	-6.4809E-4	0.9565
60294.85	54.99889	-9.31753E-4	0.93122
60283.16	54.99944	-9.32964E-4	0.93116
30137.19	55.00224	-3.56165E-4	0.91507
15073.42	54.99944	9.30961E-4	0.97655
5028.662	55.00056	0.00228	0.99071
2.6299	55	0.002	0.99143
-3.36042	60.00119	-0.00123	0.9885
5029.1	59.9992	-0.00163	0.99204
15074.01	59.99986	-8.54254E-4	0.97661
30142.31	60.00119	-6.21644E-4	0.92617
60289	59.99853	-0.00119	0.91834
60281.69	59.99986	-0.00118	0.91832
30138.66	60.00251	-5.80051E-4	0.91868
15072.84	60.00118	3.02315E-4	0.91157
5028.808	59.99986	0.00132	0.98739
2.33769	60.00053	0.00141	0.99102
-3.36042	65.00139	-8.87536E-4	0.98591
5028.954	65.00139	-8.42582E-4	0.99034
15074.59	64.99828	-4.97959E-4	0.95131
30144.5	64.99905	-6.36614E-4	0.92086
60289	64.99905	-0.00127	0.9168
60283.16	65.00061	-0.00127	0.91639
30138.66	64.99982	-6.36215E-4	0.91945
15073.13	65.0006	-2.01259E-4	0.91799
5027.931	64.99982	5.67215E-4	0.97659
3.94485	65.0006	9.78922E-4	0.98765
-3.36042	69.99863	-5.15063E-4	0.98109
5029.246	69.99861	-4.07448E-4	0.98524
15073.42	70.00132	-3.40355E-4	0.93077
30145.23	69.99772	-6.4906E-4	0.91828
60289	69.99953	-0.00131	0.91588
60283.16	69.99772	-0.00131	0.91561
30139.39	70.00223	-6.48679E-4	0.9187
15071.96	70.00043	-3.0339E-4	0.91684
5027.639	70.00223	1.8782E-4	0.94376
2.48379	70.00133	5.63919E-4	0.98214
